Repository: Mat-O-Lab/AluTrace-Data-and-Documentation

# AluTrace Data and Documentation

<!-- to dos:
- Web4GenMet Info in docs
- AluTrace Infos in docs
-->


The AluTrace project was funded by the german Ministry of Economics, Labor and Tourism Baden-Württemberg (Ministerium für Wirtschaft, Arbeit und Tourismus Baden-Württemberg) from January 21st 2020 through December 31st 2021 under the case number 34-4224.044/21. 

The aim of AluTrace was to digitally link data and knowledge silos that arise over industrial product development and manufacturing cycles. This linked data was used in order to answer a particular use case, allowing a design engineer to optimize a component with regard to lightweight design for additive manufacturing. 

The project consortium, consisting of the [Fraunhofer Institute for High-Speed Dynamics, Ernst-Mach-Institut, EMI](https://www.emi.fraunhofer.de/en/business-units/automotive/research/digitales-datenmanagement.html), [Fraunhofer Institute for 
Mechanics of Materials IWM](https://www.iwm.fraunhofer.de/) and [fem Research Institute for Precious Metals and Metal Chemistry](https://www.fem-online.de/) used legacy data and supplemented it specifically to generate semantic data, which is provided decentrally via the very first implementation of the [Materials Data Space](https://www.materials.fraunhofer.de/de/strategische-initativen/materials-data-space-/aktuelles-/erste-mds-implementierung-.html).  

***The semantic data created in AluTrace and provided via the Materials Data Space is additionaly provided as research data in this repository. Every release is automatically published via Zenodo using the [DOI: 10.5281/zenodo.7417560](https://doi.org/10.5281/zenodo.7417560).***

***The design algorithm developed in AluTrace to optimize lightweight design makes use of the semantic data provided via the Materials Data Space. The simulation data created by this design algorithm is published separately using the [DOI: 10.5281/zenodo.7462692](https://doi.org/10.5281/zenodo.7462692).***

## Content of the data

### Abstract
Due to the great freedom of design, additive manufacturing (AM) offers enormous potential for lightweight construction. In order to harness this potential, it is crucial to integrate knowledge between the individual stages of the AM value chain. By digitally linking AM process and product data, lightweight design and production can be further optimized in economical and ecological terms.  

The use case discussed here describes a design engineer who optimizes an aluminum component originally manufactured by casting with regard to lightweight design by means of topology optimization for AM. A process-specific topology optimization algorithm (PSTO) provides an optimized design and also knowledge about the best suited combination of AM-machine and corresponding process parameters. As input for this design algorithm, data about mechanical material characteristics, AM process parameters and post-processing information is required. Such heterogeneous data needs to be automatically integrated after being retrieved from a cross-institutional data space.  

Since the heterogeneous data is provided by different actors, compliance with the FAIR principles is paramount.

# What do these queries describe?
These queries were developed using GraphDB 9.9.1 and the OWL-Horst (Optimized) ruleset. They are to be used with one of the aligned RDF data sets:
- If you use a triple store with reasoning capabilities: [AluTrace-Web4GenMet-LD.trig](https://github.com/Mat-O-Lab/AluTrace-Data-and-Documentation/blob/main/src/RDF%20data%20and%20ontologies/AluTrace-Web4GenMet-LD.trig). 
- If you use a triple store without reasoning capabilities: [AluTrace-Web4GenMet-LD-inferred.ttl](https://github.com/Mat-O-Lab/AluTrace-Data-and-Documentation/blob/main/src/RDF%20data%20and%20ontologies/AluTrace-Web4GenMet-LD-inferred.ttl)



You can find the queries that were necessary to fulfil the AluTrace use case:
- [**AluTrace_MaterialCharacteristicsDependentOnProcessParameters.sq**](https://github.com/Mat-O-Lab/AluTrace-Data-and-Documentation/blob/main/src/SPARQL%20queries%20and%20results/AluTrace_MaterialCharacteristicsDependentOnProcessParameters.sq)
  - This query retrieves from the AluTrace-LD data set the materials characteristics that were observed in dependency from varying process parameters in laser powder bed fusion. 
- [**Web4GenMet_MaterialCharacteristicsDependentOnProcessParameters.sq**](https://github.com/Mat-O-Lab/AluTrace-Data-and-Documentation/blob/main/src/SPARQL%20queries%20and%20results/Web4GenMet_MaterialCharacteristicsDependentOnProcessParameters.sq)
  - This query retrieves from the Web4GenMet-LD data set the materials characteristics that were observed in dependency from varying process parameters in laser powder bed fusion. 
  
If any questions arise or if you have any feedback, please don't hesitate to [contact us](https://github.com/Mat-O-Lab/AluTrace-Data-and-Documentation#contact)!

File: src/SPARQL queries and results/AluTrace_MaterialCharacteristicsDependentOnProcessParameters.csv
PartID,TensileTestID,PartType,PowderName,BuildOrientationAngle_value,BuildOrientationAngle_unit,LayerThickness_value,LayerThickness_unit,NameOfProcessParameter,HeatTreatment,BuildPlatformTemperature,MaterialSurfaceTemperatureAsSupposed_value,MaterialSurfaceTemperatureAsSupposed_unit,Ym_value,Ym_unit,Rp02_value,Rp02_unit,R_UTS_value,R_UTS_unit,A_value,A_unit,Ag_value,Ag_unit,SurfaceFinishing,TensileTestResultURL
B003_90_3,E54D01,Probestab,Pulver 1,9.0E1,°,3.0E1,µm,B003_Parameter_set,none,2.5E1,20,°C,62994.53825418941,MPa ,246.2353543082908,MPa ,314.7271256195432,MPa ,1.100935549381006,%,1.100935549381006,%,machined,https://owncloud.fraunhofer.de/index.php/s/Zi7k6cqLZkuBTDk/download
B003_90_4,E54D02,Probestab,Pulver 1,9.0E1,°,3.0E1,µm,B003_Parameter_set,none,2.5E1,20,°C,63986.75541228251,MPa ,251.4644749533257,MPa ,286.8585887209626,MPa ,0.5346796963319623,%,0.5113919975089779,%,machined,https://owncloud.fraunhofer.de/index.php/s/Zi7k6cqLZkuBTDk/download
B003_90_5,E54D03,Probestab,Pulver 1,9.0E1,°,3.0E1,µm,B003_Parameter_set,none,2.5E1,20,°C,63637.70324611854,MPa ,254.5374783455265,MPa ,308.261172010159,MPa ,0.8233122499989097,%,0.8056834421062916,%,machined,https://owncloud.fraunhofer.de/index.php/s/Zi7k6cqLZkuBTDk/download
B003_90_18,E54D04,Probestab,Pulver 1,9.0E1,°,3.0E1,µm,B003_Parameter_set,none,2.5E1,20,°C,64517.86851231982,MPa ,246.5961534053357,MPa ,311.5995857803854,MPa ,1.024476880814833,%,1.010975972078172,%,machined,https://owncloud.fraunhofer.de/index.php/s/Zi7k6cqLZkuBTDk/download
B004_45_1,E54D06,Probestab,Pulver 1,4.5E1,°,3.0E1,µm,B004_Parameter_set,none,2.5E1,20,°C,70160.69248019635,MPa ,258.8359952344337,MPa ,312.6346964426205,MPa ,1.118766445020543,%,1.064058465041924,%,machined,https://owncloud.fraunhofer.de/index.php/s/Zi7k6cqLZkuBTDk/download
B004_45_2,E54D07,Probestab,Pulver 1,4.5E1,°,3.0E1,µm,B004_Parameter_set,none,2.5E1,20,°C,72084.60639526365,MPa ,267.1438720175707,MPa ,301.104752197319,MPa ,0.6183477784482072,%,0.6183477784482072,%,machined,https://owncloud.fraunhofer.de/index.php/s/Zi7k6cqLZkuBTDk/download
B004_45_3,E54D08,Probestab,Pulver 1,4.5E1,°,3.0E1,µm,B004_Parameter_set,none,2.5E1,20,°C,70000,MPa ,272.1875641261534,MPa ,332.680085398709,MPa ,1.2273604400185,%,1.2273604400185,%,machined,https://owncloud.fraunhofer.de/index.php/s/Zi7k6cqLZkuBTDk/download
B004_45_4,E54D09,Probestab,Pulver 1,4.5E1,°,3.0E1,µm,B004_Parameter_set,none,2.5E1,20,°C,73003.50728374648,MPa ,281.901212438515,MPa ,357.6384343548039,MPa ,1.706695200344462,%,1.706695200344462,%,machined,https://owncloud.fraunhofer.de/index.php/s/Zi7k6cqLZkuBTDk/download
B001_0_A1,E54D15,Probestab,Pulver 1,0.0E0,°,3.0E1,µm,B001_Parameter_set,none,2.5E1,20,°C,66554.33273074363,MPa ,286.4100562302429,MPa ,428.7396564869281,MPa ,4.711121841505786,%,4.711121841505786,%,machined,https://owncloud.fraunhofer.de/index.php/s/Zi7k6cqLZkuBTDk/download
B001_0_B1,E54D16,Probestab,Pulver 1,0.0E0,°,3.0E1,µm,B001_Parameter_set,none,2.5E1,20,°C,66301.9302276376,MPa ,284.274340469696,MPa ,427.1136922853798,MPa ,5.112976688820432,%,4.754883749962311,%,machined,https://owncloud.fraunhofer.de/index.php/s/Zi7k6cqLZkuBTDk/download
B001_0_E1,E54D17,Probestab,Pulver 1,0.0E0,°,3.0E1,µm,B001_Parameter_set,none,2.5E1,20,°C,66773.4256770336,MPa ,286.5361816325679,MPa ,413.8002831642638,MPa ,3.687098039747688,%,3.681751860967057,%,machined,https://owncloud.fraunhofer.de/index.php/s/Zi7k6cqLZkuBTDk/download
B001_0_E2,E54D18,Probestab,Pulver 1,0.0E0,°,3.0E1,µm,B001_Parameter_set,none,2.5E1,20,°C,66719.78781354018,MPa ,287.1179628251801,MPa ,429.8055097898107,MPa ,4.711164891335207,%,4.711164891335207,%,machined,https://owncloud.fraunhofer.de/index.php/s/Zi7k6cqLZkuBTDk/download
B002_0_A1,E54D20,Probestab,Pulver 1,0.0E0,°,3.0E1,µm,B002_Parameter_set,none,2.5E1,20,°C,63268.38010178723,MPa ,287.6915853837345,MPa ,427.1317425616656,MPa ,4.663792857183365,%,4.65267987310307,%,machined,https://owncloud.fraunhofer.de/index.php/s/Zi7k6cqLZkuBTDk/download
B002_0_B1,E54D21,Probestab,Pulver 1,0.0E0,°,3.0E1,µm,B002_Parameter_set,none,2.5E1,20,°C,63123.16429193359,MPa ,284.4962138838831,MPa ,425.5728570092597,MPa ,4.727693227768666,%,4.648141392911243,%,machined,https://owncloud.fraunhofer.de/index.php/s/Zi7k6cqLZkuBTDk/download
B002_0_E1,E54D22,Probestab,Pulver 1,0.0E0,°,3.0E1,µm,B002_Parameter_set,none,2.5E1,20,°C,65211.96513002105,MPa ,286.8351600791261,MPa ,434.5475329192594,MPa ,5.404946266528263,%,5.309957264622107,%,machined,https://owncloud.fraunhofer.de/index.php/s/Zi7k6cqLZkuBTDk/download
B002_0_E2,E54D23,Probestab,Pulver 1,0.0E0,°,3.0E1,µm,B002_Parameter_set,none,2.5E1,20,°C,62630.56748283917,MPa ,285.0732712303158,MPa ,425.4403064112684,MPa ,4.734878029424793,%,4.704371806078784,%,machined,https://owncloud.fraunhofer.de/index.php/s/Zi7k6cqLZkuBTDk/download
B015_0_1,E54D34,Zugprobe,Pulver 1,0.0E0,°,3.0E1,µm,B015_Parameter_set,none,3.0E2,20,°C,64331.27867758695,MPa ,108.5710460710052,MPa ,158.8784930960117,MPa ,17.94213951485202,%,12.9125538874481,%,machined,https://owncloud.fraunhofer.de/index.php/s/yqOnkvujfk27vR0/download
B015_0_2,E54D35,Zugprobe,Pulver 1,0.0E0,°,3.0E1,µm,B015_Parameter_set,none,3.0E2,20,°C,70000,MPa ,108.8767530930066,MPa ,157.7887851084868,MPa ,16.00748119986265,%,12.86278000885621,%,machined,https://owncloud.fraunhofer.de/index.php/s/yqOnkvujfk27vR0/download
B015_0_3,E54D36,Zugprobe,Pulver 1,0.0E0,°,3.0E1,µm,B015_Parameter_set,none,3.0E2,20,°C,70000,MPa ,110.4604291225141,MPa ,160.3769534323031,MPa ,18.10156425471888,%,13.39235917208071,%,machined,https://owncloud.fraunhofer.de/index.php/s/yqOnkvujfk27vR0/download
B015_0_4,E54D37,Zugprobe,Pulver 1,0.0E0,°,3.0E1,µm,B015_Parameter_set,T6,3.0E2,20,°C,70000,MPa ,138.5916567558161,MPa ,185.9989641313669,MPa ,16.72950268010501,%,11.94046459990658,%,machined,https://owncloud.fraunhofer.de/index.php/s/yqOnkvujfk27vR0/download
B015_0_5,E54D38,Zugprobe,Pulver 1,0.0E0,°,3.0E1,µm,B015_Parameter_set,T6,3.0E2,20,°C,70000,MPa ,143.5162100772264,MPa ,181.7697969743197,MPa ,13.3484629247132,%,8.6451974180678,%,machined,https://owncloud.fraunhofer.de/index.php/s/yqOnkvujfk27vR0/download
B015_0_6,E54D39,Zugprobe,Pulver 1,0.0E0,°,3.0E1,µm,B015_Parameter_set,T6,3.0E2,20,°C,70000,MPa ,142.7035895573281,MPa ,189.2151814701622,MPa ,16.57103729812392,%,11.45692709825906,%,machined,https://owncloud.fraunhofer.de/index.php/s/yqOnkvujfk27vR0/download
B013_90_6,E54D66,Zugprobe,Pulver 2,9.0E1,°,3.0E1,µm,B013_Parameter_set,T6,3.0E2,20,°C,91065.28309736683,MPa ,238.6673374763745,MPa ,302.6102135609324,MPa ,15.49769161477131,%,9.890077697464667,%,machined,https://owncloud.fraunhofer.de/index.php/s/yqOnkvujfk27vR0/download
B013_90_7,E54D67,Zugprobe,Pulver 2,9.0E1,°,3.0E1,µm,B013_Parameter_set,T6,3.0E2,20,°C,80661.7484732401,MPa ,157.4202679448191,MPa ,211.8347626488657,MPa ,17.86074247946914,%,12.30779206147351,%,machined,https://owncloud.fraunhofer.de/index.php/s/yqOnkvujfk27vR0/download
B013_90_8,E54D68,Zugprobe,Pulver 2,9.0E1,°,3.0E1,µm,B013_Parameter_set,none,3.0E2,20,°C,56658.078926603,MPa ,82.91787104211808,MPa ,118.9053811079819,MPa ,19.64670840485275,%,13.03378720116269,%,machined,https://owncloud.fraunhofer.de/index.php/s/yqOnkvujfk27vR0/download
B013_90_9,E54D69,Zugprobe,Pulver 2,9.0E1,°,3.0E1,µm,B013_Parameter_set,none,3.0E2,20,°C,51799.46139933118,MPa ,83.78819423523085,MPa ,119.5336812006192,MPa ,20.51826127105608,%,13.50689051314449,%,machined,https://owncloud.fraunhofer.de/index.php/s/yqOnkvujfk27vR0/download
B017_45_1,E54D73,Zugprobe,Pulver 1,4.5E1,°,3.0E1,µm,B017_Parameter_set,none,3.0E2,20,°C,59600.68832710647,MPa ,114.0026476185058,MPa ,160.4740126703642,MPa ,20.10584211032675,%,14.65197061394217,%,machined,https://owncloud.fraunhofer.de/index.php/s/yqOnkvujfk27vR0/download
B017_45_2,E54D74,Zugprobe,Pulver 1,4.5E1,°,3.0E1,µm,B017_Parameter_set,none,3.0E2,20,°C,70000,MPa ,114.1721064357768,MPa ,161.1875975274076,MPa ,19.42879023674848,%,14.33042870577675,%,machined,https://owncloud.fraunhofer.de/index.php/s/yqOnkvujfk27vR0/download
B017_45_3,E54D75,Zugprobe,Pulver 1,4.5E1,°,3.0E1,µm,B017_Parameter_set,none,3.0E2,20,°C,59801.91682825372,MPa ,138.4369716807764,MPa ,164.1929804838391,MPa ,18.29735817227693,%,13.65845663073877,%,machined,https://owncloud.fraunhofer.de/index.php/s/yqOnkvujfk27vR0/download
B017_45_4,E54D76,Zugprobe,Pulver 1,4.5E1,°,3.0E1,µm,B017_Parameter_set,T6,3.0E2,20,°C,99177.86463854814,MPa ,145.273150064624,MPa ,190.3484195488768,MPa ,19.4536354612111,%,12.62595123307723,%,machined,https://owncloud.fraunhofer.de/index.php/s/yqOnkvujfk27vR0/download
B017_45_5,E54D77,Zugprobe,Pulver 1,4.5E1,°,3.0E1,µm,B017_Parameter_set,T6,3.0E2,20,°C,75473.63147578028,MPa ,148.2114511900786,MPa ,193.0401864532359,MPa ,14.59549560400825,%,10.2991975218436,%,machined,https://owncloud.fraunhofer.de/index.php/s/yqOnkvujfk27vR0/download
B017_45_6,E54D78,Zugprobe,Pulver 1,4.5E1,°,3.0E1,µm,B017_Parameter_set,none,3.0E2,20,°C,45937.10087368127,MPa ,108.1926853966257,MPa ,160.3595831546651,MPa ,15.6093755819629,%,13.76439233185745,%,raw,https://owncloud.fraunhofer.de/index.php/s/yqOnkvujfk27vR0/download
B017_45_7,E54D79,Zugprobe,Pulver 1,4.5E1,°,3.0E1,µm,B017_Parameter_set,none,3.0E2,20,°C,70000,MPa ,119.6655406614012,MPa ,160.9276915987128,MPa ,13.93090219496596,%,11.785046412688,%,raw,https://owncloud.fraunhofer.de/index.php/s/yqOnkvujfk27vR0/download
B017_45_8,E54D80,Zugprobe,Pulver 1,4.5E1,°,3.0E1,µm,B017_Parameter_set,none,3.0E2,20,°C,70000,MPa ,115.3542997002086,MPa ,161.1272704360699,MPa ,14.65944823223643,%,12.76514723876795,%,raw,https://owncloud.fraunhofer.de/index.php/s/yqOnkvujfk27vR0/download
B017_45_9,E54D81,Zugprobe,Pulver 1,4.5E1,°,3.0E1,µm,B017_Parameter_set,none,3.0E2,20,°C,85167.80884230556,MPa ,113.1798099101322,MPa ,157.2210378161698,MPa ,16.95163940374331,%,14.80326080611844,%,raw,https://owncloud.fraunhofer.de/index.php/s/yqOnkvujfk27vR0/download
B017_45_10,E54D82,Zugprobe,Pulver 1,4.5E1,°,3.0E1,µm,B017_Parameter_set,none,3.0E2,20,°C,99970.73602318765,MPa ,121.9821840548008,MPa ,140.095688998942,MPa ,2.851398452542311,%,2.830104854428405,%,raw,https://owncloud.fraunhofer.de/index.php/s/yqOnkvujfk27vR0/download
